Repository: JemPitcairnPhD/Data-analysis-for-NiFeCl2L

# Raw data, jupyter notebooks and topas input files for FeNiCl2L 
DOI: 10.26434/chemrxiv-2024-nvj38

## Magnetic physical property measurement (MPMS)

### FeCl2btd

  - "FeCl2btd_2-300K_FC.rso.dat": variable temperature field-cooled susceptibility data from $2-300$ K at $100$ Oe.

  - "FeCl2btd-d4_MH_DC.dc.dat": isothermal magnetisation data performed at 2 K between -5 T to 5 T.

  - "FeCl2btd-d4_squid_Rx.ipynb": jupyter notebook for the processing and plotting of MPMS data.

  - "FeCl2btd_2-300K_ZFC.rso.dat": variable temperature zero-field-cooled susceptibility data from $2-300$ K at $100$ Oe.

### FeCl2pym

   - "FeCl2pym_2-300K_FC.rso.dat": variable temperature field-cooled susceptibility data from $2-300$ K at $100$ Oe.

   - "FeCl2pym_MH.rso.dat": isothermal magnetisation data performed at 2 K between -5 T to 5 T.

   - "FeCl2pym_squid_Rx.ipynb": jupyter notebook for the processing and plotting of MPMS data.

   - "FeCl2pym_2-300K_ZFC.rso.dat": variable temperature zero-field-cooled susceptibility data from $2-300$ K at $100$ Oe.

### NiCl2btd

    - "NiCl2btd_MvH_1p8K_14T.dat": isothermal magnetisation data performed at 1.8 K between -14 T to 14 T.

    - "NiCl2btd_MvH_3K_14T.dat": isothermal magnetisation data performed at 3 K between -14 T to 14 T.

    - "NiCl2btd_MvH_4K_14T.dat": isothermal magnetisation data performed at 4 K between -14 T to 14 T.

    - "NiCl2btd_MvH_8K_14T.dat": isothermal magnetisation data performed at 8 K between -14 T to 14 T.

    - "NiCl2btd_MvH_16K_14T.dat": isothermal magnetisation data performed at 16 K between -14 T to 14 T.

    - "NiCl2btd_MvH_32K_14T.dat": isothermal magnetisation data performed at 32 K between -14 T to 14 T.

    - "NiCl2btd_squid_Rx.ipynb": jupyter notebook for the processing and plotting of MPMS data.

    - "NiCl2btd-d4_2-300K_FC.rso.dat": variable temperature field-cooled susceptibility data from $2-300$ K at $100$ Oe.

    - "NiCl2btd-d4_2-300K_ZFC.rso.dat": variable temperature zero-field-cooled susceptibility data from $2-300$ K at $100$ Oe.

### NiCl2pym

    - "NiCl2pym_2-300K_FC.rso.dat": variable temperature field-cooled susceptibility data from $2-300$ K at $100$ Oe.

    - "NiCl2pym_2-300K_ZFC.rso.dat": variable temperature zero-field-cooled susceptibility data from $2-300$ K at $100$ Oe.

    - "NiCl2pym_MvH_1p8K_14T.dat": isothermal magnetisation data performed at 1.8 K between -14 T to 14 T.

    - "NiCl2pym_MvH_3K_14T.dat": isothermal magnetisation data performed at 3 K between -14 T to 14 T.

    - "NiCl2pym_MvH_4K_14T.dat": isothermal magnetisation data performed at 4 K between -14 T to 14 T.

    - "NiCl2pym_MvH_8K_14T.dat": isothermal magnetisation data performed at 8 K between -14 T to 14 T.

    - "NiCl2pym_squid_Rx.ipynb": jupyter notebook for the processing and plotting of MPMS data.

## Powder neutron diffraction (PND)

### FeCl2btd-d4

  - "FeCl2btd_temperature_dependence_13p2degrees_2theta.txt": temperature dependent powder neutron diffraction data collected at 13.2 degrees 2 theta from 3.4 to 4.4 K.

  - "FeCl2btd-d4_PND_1p5K_2p41A.dat": powder neutron diffraction data collected at 1.5 K.

  - "FeCl2btd-d4_PND_5K_2p41A.dat": powder neutron diffraction data collected at 5 K.

  - "FeCl2btd-d4_PND_10K_2p41A.dat": powder neutron diffraction data collected at 10 K.

  - "FeCl2btd-d4_PND_30K_2p41A.dat": powder neutron diffraction data collected at 30 K.

  - "FeCl2btd-d4_Tdependence.dat": temperature dependent powder neutron diffraction data collected at 13.2 degrees 2 theta from 1.5 to 10 K.

  - "PND_FeCl2(btd-d4)_Tdep.ipynb": jupyter notebook for the processing and plotting of temperature dependent PND data.

  - "PND_FeCl2btd-d4_riet.ipynb": jupyter notebook for the processing and plotting of Rietveld refinement PND data.

#### mag

  - "FeCl2btd-d4_seruzi_1p5K-5K_PND_ORNL_riet_mB1+_fit_rug_marks.dat": the rug marks representing the Bragg reflections from the magnetic Rietveld refinement.

  - "FeCl2btd-d4_seruzi_1p5K-5K_PND_ORNL_riet_mB1+_fit.dat": the data, fit and difference from the magnetic Rietveld refinement.

  - "FeCl2btd-d4_seruzi_1p5K-5K_PND_ORNL_riet_mB1+_fit.inp": the Topas academic input file for the magnetic Rietveld refinement.

  - "FeCl2btd-d4_seruzi_1p5K–5K_PND_ORNL.xye": powder neutron diffraction data collected at 1.5 K subtracted by data collected at 5 K.

#### nuc

  - "FeCl2(btd-d4)_seruzi_5K_2p41A_riet_rigid_Rx.inp": the Topas academic input file for the nuclear Rietveld refinement.

  - "FeCl2(btd-d4)_seruzi_5K_2p41A.dat": powder neutron diffraction data collected at 5 K.

  - "FeCl2btd-d4_PND_5K_seruzi_riet_rug_marks.dat": the rug marks representing the nuclear Bragg reflections from the nuclear Rietveld refinement.

  - "FeCl2btd-d4_PND_5K_seruzi_riet.dat": the data, fit and difference from the nuclear Rietveld refinement.

File: MPMS/FeCl2btd/FeCl2btd-d4_squid_Rx.ipynb
```
# encoding=utf8  
%matplotlib notebook
import numpy as np
import matplotlib.pyplot as plt
import matplotlib 
import scipy.interpolate
import scipy.optimize
import sys
import math
from mpl_toolkits.axes_grid1 import Divider, Size
#from ipywidgets import interact

def CW(T, C, th): #curie weiss fit
	return C/(T-th)
def CW_lam(T, C, th,lam): #curie weiss fit + constant offset
	return C/(T-th)+lam
def CW_lam_par(T, C, th,lam,C2): #curie weiss fit + constant offset + paramagnetism
	return C/(T-th)+lam+C2/T
```

```
def coth(x):
  return 1/np.tanh(x)
def raw_datafile_2_chi(data_file,molar_mass,mass,dia):
    head_len = 31 # lines in the header
    #data_file = "CsMnNCS3_ZFC_field_zocefa.rso.dat" # name of the data file
    data = np.genfromtxt(data_file,skip_header=head_len,delimiter=',') 
    data = data[np.argsort(data[:, 3])] # sort all data by temperature
    time = data[:,0] #in s
    fields = data[:,2] # in Oe
    T = data[:,3] # in K
    M = data[:,4] # in emu
    M_err = data[:,5] # in emu

    #molar_mass = 362.09#g mol-1
    #mass = 9.6 *1e-3 #mg
    #dia = 100*1e-6 # 1e-6 emu mol-1 #need to calculate
    field = fields[0] #Oersted
    
    chi = M/field * molar_mass / mass + dia
    chi_err = M_err/field * molar_mass / mass
    return T,chi,chi_err

def raw_datafile_2_chi_ZFC(data_file,molar_mass,mass,dia):
    head_len = 31 # lines in the header
    #data_file = "CsMnNCS3_ZFC_field_zocefa.rso.dat" # name of the data file
    data_ZFC = np.genfromtxt(data_file,skip_header=head_len,delimiter=',') 
    data_ZFC = data_ZFC[np.argsort(data_ZFC[:, 3])] # sort data by temperature
    time = data_ZFC[:,0] #in s
    fields_ZFC = data_ZFC[:,2] # in Oe
    T_ZFC = data_ZFC[:,3] # in K
    M_ZFC = data_ZFC[:,4] # in emu
    M_err_ZFC = data_ZFC[:,5] # in emu

    #molar_mass = 362.09#g mol-1
    #mass = 9.6 *1e-3 #mg
    #dia = 100*1e-6 # 1e-6 emu mol-1 #need to calculate
    field_ZFC = fields_ZFC[0] #Oersted
    
    chi_ZFC = M_ZFC/field_ZFC * molar_mass / mass + dia
    chi_err_ZFC = M_err_ZFC/field_ZFC * molar_mass / mass
    return T_ZFC,chi_ZFC,chi_err_ZFC
    
def raw_datafile_2_chi_FC(data_file,molar_mass,mass,dia):
    head_len = 31 # lines in the header
    #data_file = "CsMnNCS3_ZFC_field_zocefa.rso.dat" # name of the data file
    data_FC = np.genfromtxt(data_file,skip_header=head_len,delimiter=',') 
    data_FC = data_FC[np.argsort(data_FC[:, 3])] # sort data by temperature
    time_FC = data_FC[:,0] #in s
    fields_FC = data_FC[:,2] # in Oe
    T_FC = data_FC[:,3] # in K
    M_FC = data_FC[:,4] # in emu
    M_err_FC = data_FC[:,5] # in emu

    #molar_mass = 362.09#g mol-1
    #mass = 9.6 *1e-3 #mg
    #dia = 100*1e-6 # 1e-6 emu mol-1 #need to calculate
    field_FC = fields_FC[0] #Oersted

    chi_FC = M_FC/field_FC * molar_mass / mass + dia
    chi_err_FC = M_err_FC/field_FC * molar_mass / mass
    return T_FC,chi_FC,chi_err_FC

def raw_datafile_2_AC(data_file,molar_mass,mass):
    import numpy as np
    head_len = 28
    data = np.genfromtxt(data_file,skip_header=head_len,delimiter=',') 
    data = data[np.argsort(data[:, 3],kind='stable')] #sort by T
    data = data[np.argsort(data[:, 14],kind='stable')] #sort by freq

    T = data[:,3]
    T = T.round(decimals=1) # to make sure the Temperatures are identical at the same point
    amp = data[:,8] #|m| (emu)
    s_amp = data[:,9]
    phase = data[:,10] #phase of m (deg)
    s_phase = data[:,11]
    reg_fit = data[:,12] #regression fit
    field = 1000 #Oe
    driver = data[0,13] #driver amplitude (Oe)
    freq = data[:,14] #Hz
    freq_list = np.unique(freq)
    T_list = np.unique(T)
    m = data[:,4]/(driver) * molar_mass / mass #m' in emu Oe-1 mol-1
    s_m = data[:,5]/driver * molar_mass / mass #sigma m'in emu Oe-1 mol-1
    md = data[:,6]/driver * molar_mass / mass # m''in emu Oe-1 mol-1
    s_md = data[:,7]/driver * molar_mass / mass #sigma m''in emu Oe-1 mol-1
    return freq,freq_list,T,T_list,m,s_m,md,s_md

def raw_datafile_2_MH(data_file,molar_mass,mass,dia):
    head_len=31
    data = np.genfromtxt(data_file,skip_header=head_len,delimiter=',')

    Oe = 1e4 #unit conversion
    muB = 9.27401e-21 * 6.022140e23

    time = data[:,0] #in s
    field = data[:,2] # in Oe
    T = data[0,3] # in K
    M = data[:,4] # in emu
    M_err = data[:,5] # in emu
    
    H =  field / Oe   
    conv =  molar_mass / mass #* 1e-3 / muB
    M = M*conv
    BMM = M / muB
    return H,M,BMM



def datafile_2_MH(data_file):
    head_len=4
    data = np.genfromtxt(data_file,skip_header=head_len)
    Oe = 1e4
    H =  np.array(data[:,0]) / Oe   

    fh = open(data_file,'r')
    param = np.zeros(head_len)
    for i,line in enumerate(fh):
    	if i is head_len: break
    	param[i]= line
    fh.close()

    molar_mass = param [0] #g mol-1
    mass = param [1]*1e-3 #mg
    dia = param [2]*1e-6 # 1e-6 emu mol-1
    T =  param[3] #K
    muB = 9.27401e-21 * 6.022140e23

    conv =  molar_mass / mass #* 1e-3 / muB
    M = data[:,1]*conv
    BMM = M / muB
    return H,M,BMM

def B_s(S,y): #Brillouin function, diff. to Johnston
    return (2.0*S+1.0)/(2.0*S)*coth((2.0*S+1.0)/(2.0*S)*y)-coth(y/(2.0*S))/(2.0*S)
#y = g_J * muB * J * B  /kT

def lang(y): #Langevin
    return coth(y)-1/y


def mu_lin(T,S,lam,g,y):
    k_b = 1.3806488e-23
    mu_b = 9.27400e-24 #SI value
    return k_b*T*y/(g*mu_b *S*lam)

def mu0_det(y,T,S,lam,g,Ms):    
    k_b = 1.3806488e-23
    mu_b = 9.27400e-24 #SI value
    return (B_s(S,y)*Ms-mu_lin(T,S,lam,g,y))**2

def mu0(S,ts):
    out = np.zeros_like(ts)
    i=0
    for t in ts:
        out[i] = scipy.optimize.minimize_scalar(mu0_det,args=(S,t), tol=None, options=None).get('x') #    method='bounded',bounds=(0,1)
        i=i+1
    return out

def brillouin_T(Ts,S,lam,g,Ms): #brillouin function of moment as a function of T
    #S = spin
    #lam = molecular field
    #g = g-value
    #Ms = saturation moment
    k_b = 1.3806488e-23
    mu_b = 9.27400e-24 #SI value
    y = np.zeros_like(Ts)
    M_out = np.zeros_like(Ts)
    test = np.zeros_like(Ts)  
    test2 = np.zeros_like(Ts)      
    i=0
    for t in Ts:
        fit = scipy.optimize.minimize(mu0_det,args=(t,S,lam,g,Ms), #method='bounded',bounds=(0,1),
     tol=None, x0=(1000))
        y[i] =fit.get('x') #determine y
        M_out[i] = B_s(S,y[i])*Ms
       # test[i] = (k_b*t*y[i])/(g*mu_b*S*lam)
       # test2[i]  =mu0_det(t,S,lam,g,Ms,y[i])#k_b * t * y[i]/(g*mu_b*S*lam)
        i=i+1       
    return M_out
#def brillouin_T(Ts,S,lam,g,Ms):
```

```
def set_size(w,h, ax=None):
    """ w, h: width, height in inches """
    if not ax: ax=plt.gca()
    l = ax.figure.subplotpars.left
    r = ax.figure.subplotpars.right
    t = ax.figure.subplotpars.top
    b = ax.figure.subplotpars.bottom
    figw = float(w)/(r-l)
    figh = float(h)/(t-b)
    ax.figure.set_size_inches(figw, figh)
```

```
#Diamagnetic Contributions

#Sample seruzi
molar_mass = 262.92#g mol-1 #####
mass = 18.82 *1e-3 #mg ####
sample_dia = 88.7*1e-6 # 1e-6 emu mol-1 

#Eicosane
eicosane_molar_mass = 282.55 #g mol-1 ####
eicosane_mass = 14.73 *1e-3 #mg ####
eicosane_molar_dia = 243.06*1e-6 # 1e-6 emu mol-1 

#Diamagnetic contribution of eicosane per mole of sample
eicosane_dia = (((eicosane_mass)/eicosane_molar_mass)*eicosane_molar_dia)/(mass/molar_mass)

print(eicosane_dia*1e6)

dia = sample_dia + eicosane_dia # 1e-6 emu mol-1
```

177.02105850111448

```
H2K,M2K,BMM2K = raw_datafile_2_MH("FeCl2btd-d4_MH_DC.dc.dat",molar_mass,mass,dia)

fig = plt.figure(50, figsize=(2.6, 2.6))
h = [Size.Fixed(0.5), Size.Fixed(2)]
v = [Size.Fixed(0.5), Size.Fixed(2)]

divider = Divider(fig, (0, 0, 1, 1), h, v, aspect=False)
ax1 = fig.add_axes(divider.get_position(),axes_locator=divider.new_locator(nx=1, ny=1))
plt.rcParams['axes.labelsize'] = 9
plt.rcParams['legend.fontsize'] = 7
ax1.tick_params(axis='both', labelsize=8, direction="in")

plt.axvline(0,0,1,  color='k', lw=0.8)
plt.axhline(0,0,1,  color='k', lw=0.8)

#ax1.scatter(H2K,BMM2K,color='chocolate',s=3)
ax1.plot(H2K,BMM2K,color='peru',label='2 K')

#ax1.scatter(M7T_300K[:,1],M7T_300K[:,2],color=color_list[7],s=4,label='300K')
#ax1.set_xlim(-7,7)
ax1.legend(frameon=False,loc=2)
ax1.set_xlabel('$\\mu_0H$ (T)')
ax1.set_ylabel('$M$ ($\\mu_B$ per Fe)')
#plt.tight_layout()
#plt.savefig('MH_CsMnNCS3.pdf')
#plt.savefig('MH_CsMnNCS3.png')
#ax1.set_xlim(-1.1,1.1)
ax1.set_ylim(-3.15,3.15)
#plt.savefig('MH_zoom_CsMnNCS3.pdf')
#plt.savefig('MH_FebtdCl2_seruzi.pdf',bbox_inches='tight', transparent=True)
plt.show()
```

```
H2K,M2K,BMM2K = raw_datafile_2_MH("FeCl2btd-d4_MH_DC.dc.dat",molar_mass,mass,dia)

fig = plt.figure(51, figsize=(2.7, 2.6))
h = [Size.Fixed(0.6), Size.Fixed(2)]
v = [Size.Fixed(0.5), Size.Fixed(2)]

divider = Divider(fig, (0, 0, 1, 1), h, v, aspect=False)
ax1 = fig.add_axes(divider.get_position(),axes_locator=divider.new_locator(nx=1, ny=1))
plt.rcParams['axes.labelsize'] = 9
plt.rcParams['legend.fontsize'] = 7
ax1.tick_params(axis='both', labelsize=8, direction="in")

plt.axvline(0,0,1,  color='k', lw=0.8)
plt.axhline(0,0,1,  color='k', lw=0.8)

#ax1.scatter(H2K,BMM2K,color='chocolate',s=3)
ax1.plot(H2K,BMM2K,color='peru',label='2 K')


ax1.legend(frameon=False,loc=2)
ax1.set_xlabel('$\\mu_0H$ (T)')
ax1.set_ylabel('$M$ ($\\mu_B$ per Fe)')

ax1.set_xlim(-0.3,0.3)
ax1.set_ylim(-1.05,1.05)
#plt.savefig('MH_FebtdCl2_seruzi_zoom.pdf',bbox_inches='tight', transparent=True)
plt.show()
```

```
H2K,M2K,BMM2K = raw_datafile_2_MH("FeCl2btd-d4_MH_DC.dc.dat",molar_mass,mass,dia)

fig = plt.figure(60, figsize=(2.6, 2.6))
h = [Size.Fixed(0.5), Size.Fixed(2)]
v = [Size.Fixed(0.5), Size.Fixed(2)]

divider = Divider(fig, (0, 0, 1, 1), h, v, aspect=False)
ax1 = fig.add_axes(divider.get_position(),axes_locator=divider.new_locator(nx=1, ny=1))
plt.rcParams['axes.labelsize'] = 9
plt.rcParams['legend.fontsize'] = 7
ax1.tick_params(axis='both', labelsize=8, direction="in")

#ax1.plot(H2K,BMM2K,color='indigo',label='2 K')

top=np.argmax(H2K)
H2K=H2K[:top]
M2K=M2K[:top]

plt.plot(H2K[1:],(M2K[1:]-M2K[:-1])/(H2K[1:]-H2K[:-1])*1e-4,color='peru',linewidth=0.1,marker="o",ms=2, label='Initial sweep \n$0\\rightarrow 5$ T')
ax1.annotate("$\\times 10^{-4}$",xy=(.04, .92), xycoords='axes fraction',fontsize=7)


ax1.legend(frameon=False,fontsize=7,loc=1)
ax1.set_xlabel('$\\mu_0H$ (T)',fontsize=9)
ax1.set_ylabel('$\\frac{dM}{dH}$ (emu mol$^{-1}$)',fontsize=9)

ax1.set_ylim(-0.5,13)
#plt.savefig('dMdH_btd-d4_seruzi.pdf',bbox_inches='tight', transparent=True)
plt.show()
```

```
H2K,M2K,BMM2K = raw_datafile_2_MH("FeCl2btd-d4_MH_DC.dc.dat",molar_mass,mass,dia)

fig = plt.figure(62, figsize=(5.35,2.8))
h = [Size.Fixed(0.5), Size.Fixed(4.7)]
v = [Size.Fixed(0.5), Size.Fixed(2)]

divider = Divider(fig, (0, 0, 1, 1), h, v, aspect=False)
ax1 = fig.add_axes(divider.get_position(),axes_locator=divider.new_locator(nx=1, ny=1))
plt.rcParams['axes.labelsize'] = 9
plt.rcParams['legend.fontsize'] = 7
ax1.tick_params(axis='both', labelsize=8, direction="in")


top=np.argmax(H2K)
top=top+1
H2K=H2K[:top]
M2K=M2K[:top]
BMM2K=BMM2K[:top]

plt.plot(H2K[:top],BMM2K[:top],color='peru', label='Initial sweep \n$0\\rightarrow 5$ T')
#ax1.text(-5, 6.4, '$\\times 10^2$',fontsize=7)#
plt.axvline(0.04,zorder=0,c="k", ls="--",lw=0.5)
plt.axvline(1,zorder=0,c="k", ls="--",lw=0.5)

ax1.annotate("$H_{c1}$", (0.16,0.92), xytext=None, xycoords='axes fraction', arrowprops=None,fontsize=8)
ax1.annotate("$H_{c2}$", (0.32,0.92), xytext=None, xycoords='axes fraction', arrowprops=None,fontsize=8)

ax1.legend(frameon=False,fontsize=7,loc=7)
ax1.set_xlabel('$\\mu_0H$ (T)')
ax1.set_ylabel('$M$ ($\\mu_B$ per Fe)')
ax1.set_xlim(-0.8,5)
#plt.savefig('MH_FeCl2btd-d4_seruzi_phase_diagram.pdf',bbox_inches='tight', transparent=True)
plt.show()
```

```
H2K,M2K,BMM2K = raw_datafile_2_MH("FeCl2btd-d4_MH_DC.dc.dat",molar_mass,mass,dia)

fig = plt.figure(61, figsize=(2.6, 2.6))
h = [Size.Fixed(0.5), Size.Fixed(2)]
v = [Size.Fixed(0.5), Size.Fixed(2)]

divider = Divider(fig, (0, 0, 1, 1), h, v, aspect=False)
ax1 = fig.add_axes(divider.get_position(),axes_locator=divider.new_locator(nx=1, ny=1))
plt.rcParams['axes.labelsize'] = 9
plt.rcParams['legend.fontsize'] = 7
ax1.tick_params(axis='both', labelsize=8, direction="in")

top=np.argmax(H2K)
H2K=H2K[:top]
M2K=M2K[:top]
ax1.annotate("$\\times 10^{-4}$",xy=(.04, .92), xycoords='axes fraction',fontsize=7)

plt.plot(H2K[1:],(M2K[1:]-M2K[:-1])/(H2K[1:]-H2K[:-1])*1e-4,color='peru',linewidth=0.1,marker="o",ms=2, label='Initial sweep \n$0\\rightarrow 5$ T')

ax1.legend(frameon=False,fontsize=7,loc=6)
ax1.set_xlabel('$\\mu_0H$ (T)',fontsize=9)
ax1.set_ylabel('$\\frac{dM}{dH}$ (emu mol$^{-1}$)',fontsize=9)

ax1.set_xlim(0.005,0.078)

#plt.savefig('dMdH_btd-d4_seruzi_zoom.pdf',bbox_inches='tight', transparent=True)
plt.show()
```

```
#Diamagnetic Contributions

#Sample jedimu
molar_mass = 262.92#g mol-1 #####
mass_jedimu = 11.85 *1e-3 #mg ####
sample_dia = 88.7*1e-6 # 1e-6 emu mol-1 

#Eicosane
eicosane_molar_mass = 282.55 #g mol-1 ####
eicosane_mass = 10.23 *1e-3 #mg ####
eicosane_molar_dia = 243.06*1e-6 # 1e-6 emu mol-1 

#Diamagnetic contribution of eicosane per mole of sample
eicosane_dia = (((eicosane_mass)/eicosane_molar_mass)*eicosane_molar_dia)/(mass_jedimu/molar_mass)

print(eicosane_dia*1e6)

dia_jedimu = sample_dia + eicosane_dia # 1e-6 emu mol-1
```

195.25361751319923

```
fig = plt.figure(6, figsize=(2.6, 2.6))
h = [Size.Fixed(0.5), Size.Fixed(2)]
v = [Size.Fixed(0.5), Size.Fixed(2)]

divider = Divider(fig, (0, 0, 1, 1), h, v, aspect=False)
ax1 = fig.add_axes(divider.get_position(),axes_locator=divider.new_locator(nx=1, ny=1))
plt.rcParams['axes.labelsize'] = 9
plt.rcParams['legend.fontsize'] = 7
ax1.tick_params(axis='both', labelsize=8, direction="in")

T_FC,chi_FC,chi_err_FC=raw_datafile_2_chi_FC("FeCl2btd_2-300K_FC.rso.dat",molar_mass,mass_jedimu,dia_jedimu)
#plt.scatter(T_FC,chi_FC,label='FC', marker="o", edgecolor="black", facecolor='none', s=10)
plt.plot(T_FC,chi_FC,label='FC', color="black", linewidth=1.5,)

T_ZFC,chi_ZFC,chi_err_ZFC=raw_datafile_2_chi("FeCl2btd_2-300K_ZFC.rso.dat",molar_mass,mass_jedimu,dia_jedimu)
#plt.scatter(T_ZFC,chi_ZFC,label='ZFC', marker="s", edgecolor="blue", facecolor='none', s=10)
plt.plot(T_ZFC,chi_ZFC,label='ZFC', color="peru", linewidth=1.5,)

plt.legend(shadow=False, loc=1,frameon=False)
plt.xlabel('$T\\,$(K)')
plt.ylabel('$\\chi$ (emu mol$^{-1}$)')

#plt.savefig('chi_FC_ZFC_FebtdCl2_jedimu.pdf',bbox_inches='tight', transparent=True)

plt.show()
```

```
fig = plt.figure(8, figsize=(2.6, 2.6))
h = [Size.Fixed(0.5), Size.Fixed(2)]
v = [Size.Fixed(0.5), Size.Fixed(2)]

divider = Divider(fig, (0, 0, 1, 1), h, v, aspect=False)
ax1 = fig.add_axes(divider.get_position(),axes_locator=divider.new_locator(nx=1, ny=1))
plt.rcParams['axes.labelsize'] = 9
plt.rcParams['legend.fontsize'] = 7
ax1.tick_params(axis='both', labelsize=8, direction="in")

T_ZFC,chi_ZFC,chi_err_ZFC=raw_datafile_2_chi_ZFC("FeCl2btd_2-300K_ZFC.rso.dat",molar_mass,mass_jedimu,dia_jedimu)
plt.plot(T_ZFC,(chi_ZFC-0.0081)*T_ZFC, c="peru", label='$(\\chi-\\chi_0) T$ ZFC')

T_FC,chi_FC,chi_err_FC=raw_datafile_2_chi_FC("FeCl2btd_2-300K_FC.rso.dat",molar_mass,mass_jedimu,dia_jedimu)
#plt.scatter(T_FC,chi_FC*T_FC,marker="s", c="white", edgecolor="black", s=30,label='$\\chi T$ FC')

start = np.argmax(T_ZFC>50) #this number here determines where the CW fit starts

p0 = (3,-60)
p1 = (3,-10, 0.01)

popt, pcov = scipy.optimize.curve_fit(CW, T_ZFC[start:], chi_ZFC[start:],sigma=chi_err_ZFC[start:],p0=p0)
poptl, pcovl = scipy.optimize.curve_fit(CW_lam, T_ZFC[start:], chi_ZFC[start:],sigma=chi_err_ZFC[start:],p0=p1)

plt.axhline(3,0,1, label="S=2 spin-only", color='k', lw=1, ls='dashed')


plt.legend(shadow=False, loc=1,frameon=False)
plt.xlabel('$T\\,$(K)')
plt.ylabel('$\\chi T$ (emu K mol$^{-1}$)')
#plt.savefig('FeCl2btd_jedimu_chiT.pdf',bbox_inches='tight', transparent=True)
plt.show()
```

```
J=2
mu_0 = 1.256637062*1e-6
mu_b = 9.274010*1e-21
k_b = 1.38064852*1e-16
N_a = 6.0221409*1e+23
C=popt[0]

g = np.sqrt(C*(3*k_b)/(N_a*mu_b*mu_b*J*(J+1)))
g_err = g*0.5*(pcov[0,0]**0.5)/C
print("g",g,'(',g_err,')')
```

g 2.899274630266755 ( 0.03665617861053513 )

```
#Curie Weiss fitting 
T,chi,chi_err=raw_datafile_2_chi("FeCl2btd_2-300K_ZFC.rso.dat",molar_mass,mass_jedimu,dia_jedimu)
start = np.argmax(T>10) #this number here determines where the CW fit starts
print (start,T[start])

p0 = (3,-60)

p1 = (3,-10, 0)

popt, pcov = scipy.optimize.curve_fit(CW, T[start:], chi[start:],sigma=chi_err[start:],p0=p0)
poptl, pcovl = scipy.optimize.curve_fit(CW_lam, T[start:], chi[start:],sigma=chi_err[start:],p0=p1)
print (poptl)
print (pcovl)
print ('C', (poptl[0]),'(',pcovl[0,0]**0.5,')')
print ('BM', (poptl[0]*8)**0.5,'(',(8*pcovl[0,0]**0.5)**0.5,')')
print ('Weiss T', (poptl[1]),'(',pcovl[1,1]**0.5,')')
print ('$\chi_0$', (poptl[2]),'(',pcovl[2,2]**0.5,')')
J=2
mu_0 = 1.256637062*1e-6
mu_b = 9.274010*1e-21
k_b = 1.38064852*1e-16
N_a = 6.0221409*1e+23
C=popt[0]

g = np.sqrt(C*(3*k_b)/(N_a*mu_b*mu_b*J*(J+1)))
g_err = g*0.5*(pcov[0,0]**0.5)/C
print("g",g,'(',g_err,')')

#1/chi plot
fig = plt.figure(9, figsize=(2.6, 2.6))
h = [Size.Fixed(0.5), Size.Fixed(2)]
v = [Size.Fixed(0.5), Size.Fixed(2)]

divider = Divider(fig, (0, 0, 1, 1), h, v, aspect=False)
ax1 = fig.add_axes(divider.get_position(),axes_locator=divider.new_locator(nx=1, ny=1))
plt.rcParams['axes.labelsize'] = 9
plt.rcParams['legend.fontsize'] = 7
ax1.tick_params(axis='both', labelsize=8, direction="in")
T_range = np.arange(0.01,300,0.01)

#m, c = np.polyfit(T, 1/CW(T,*popt), 1)
m, c = np.polyfit(T, 1/CW(T,*popt), 1)
x=np.arange(0,305,5)

#plt.plot(x, m*x + c, color='peru', label='Curie-Weiss fit')



plt.scatter(T,1.0/(chi),label='FeCl$_2$(btd)', marker="o", edgecolor="black", facecolor='none', s=20)
#plt.plot(T,1/CW(T,*popt),color='peru',label='Curie-Weiss fit')
plt.plot(T,1/CW_lam(T,*poptl),color='peru',label='Curie-Weiss + $\\chi_0$ fit')


#plt.xlim(-55,300)#plt.xlim(0,300)
plt.ylim(-2,52)#plt.xlim(0,300)

plt.legend(shadow=False, loc=2,frameon=False)
plt.xlabel('$T\\,$(K)')
plt.ylabel('1/$\\chi$ (mol emu$^{-1}$)')

#plt.savefig('CW_fit_ZFC_FeCl2btd_jedimu.pdf',bbox_inches='tight', transparent=True)

plt.show()

print(*poptl)
```

23 11.99799
[3.62572509 0.02911197 0.0081914 ]
[[ 2.33794332e-05 -1.09737712e-04 -1.23595875e-07]
 [-1.09737712e-04  6.06480941e-04  5.36970210e-07]
 [-1.23595875e-07  5.36970210e-07  9.34319098e-10]]
C 3.6257250877300713 ( 0.004835228348080041 )
BM 5.3857033618498305 ( 0.19667696048251387 )
Weiss T 0.029111974446004114 ( 0.02462683375018853 )
$\chi_0$ 0.00819139953331477 ( 3.056663374067204e-05 )
g 2.552720076397879 ( 0.03592078562658764 )

3.6257250877300713 0.029111974446004114 0.00819139953331477

```

```
