Repository: JemPitcairnPhD/Data-analysis-for-NiFeCl2L

# Raw data, jupyter notebooks and topas input files for FeNiCl2L 
DOI: 10.26434/chemrxiv-2024-nvj38

## Magnetic physical property measurement (MPMS)

### FeCl2btd

  - "FeCl2btd_2-300K_FC.rso.dat": variable temperature field-cooled susceptibility data from $2-300$ K at $100$ Oe.

  - "FeCl2btd-d4_MH_DC.dc.dat": isothermal magnetisation data performed at 2 K between -5 T to 5 T.

  - "FeCl2btd-d4_squid_Rx.ipynb": jupyter notebook for the processing and plotting of MPMS data.

  - "FeCl2btd_2-300K_ZFC.rso.dat": variable temperature zero-field-cooled susceptibility data from $2-300$ K at $100$ Oe.

### FeCl2pym

   - "FeCl2pym_2-300K_FC.rso.dat": variable temperature field-cooled susceptibility data from $2-300$ K at $100$ Oe.

   - "FeCl2pym_MH.rso.dat": isothermal magnetisation data performed at 2 K between -5 T to 5 T.

   - "FeCl2pym_squid_Rx.ipynb": jupyter notebook for the processing and plotting of MPMS data.

   - "FeCl2pym_2-300K_ZFC.rso.dat": variable temperature zero-field-cooled susceptibility data from $2-300$ K at $100$ Oe.

### NiCl2btd

    - "NiCl2btd_MvH_1p8K_14T.dat": isothermal magnetisation data performed at 1.8 K between -14 T to 14 T.

    - "NiCl2btd_MvH_3K_14T.dat": isothermal magnetisation data performed at 3 K between -14 T to 14 T.

    - "NiCl2btd_MvH_4K_14T.dat": isothermal magnetisation data performed at 4 K between -14 T to 14 T.

    - "NiCl2btd_MvH_8K_14T.dat": isothermal magnetisation data performed at 8 K between -14 T to 14 T.

    - "NiCl2btd_MvH_16K_14T.dat": isothermal magnetisation data performed at 16 K between -14 T to 14 T.

    - "NiCl2btd_MvH_32K_14T.dat": isothermal magnetisation data performed at 32 K between -14 T to 14 T.

    - "NiCl2btd_squid_Rx.ipynb": jupyter notebook for the processing and plotting of MPMS data.

    - "NiCl2btd-d4_2-300K_FC.rso.dat": variable temperature field-cooled susceptibility data from $2-300$ K at $100$ Oe.

    - "NiCl2btd-d4_2-300K_ZFC.rso.dat": variable temperature zero-field-cooled susceptibility data from $2-300$ K at $100$ Oe.

### NiCl2pym

    - "NiCl2pym_2-300K_FC.rso.dat": variable temperature field-cooled susceptibility data from $2-300$ K at $100$ Oe.

    - "NiCl2pym_2-300K_ZFC.rso.dat": variable temperature zero-field-cooled susceptibility data from $2-300$ K at $100$ Oe.

    - "NiCl2pym_MvH_1p8K_14T.dat": isothermal magnetisation data performed at 1.8 K between -14 T to 14 T.

    - "NiCl2pym_MvH_3K_14T.dat": isothermal magnetisation data performed at 3 K between -14 T to 14 T.

    - "NiCl2pym_MvH_4K_14T.dat": isothermal magnetisation data performed at 4 K between -14 T to 14 T.

    - "NiCl2pym_MvH_8K_14T.dat": isothermal magnetisation data performed at 8 K between -14 T to 14 T.

    - "NiCl2pym_squid_Rx.ipynb": jupyter notebook for the processing and plotting of MPMS data.

## Powder neutron diffraction (PND)

### FeCl2btd-d4

  - "FeCl2btd_temperature_dependence_13p2degrees_2theta.txt": temperature dependent powder neutron diffraction data collected at 13.2 degrees 2 theta from 3.4 to 4.4 K.

  - "FeCl2btd-d4_PND_1p5K_2p41A.dat": powder neutron diffraction data collected at 1.5 K.

  - "FeCl2btd-d4_PND_5K_2p41A.dat": powder neutron diffraction data collected at 5 K.

  - "FeCl2btd-d4_PND_10K_2p41A.dat": powder neutron diffraction data collected at 10 K.

  - "FeCl2btd-d4_PND_30K_2p41A.dat": powder neutron diffraction data collected at 30 K.

  - "FeCl2btd-d4_Tdependence.dat": temperature dependent powder neutron diffraction data collected at 13.2 degrees 2 theta from 1.5 to 10 K.

  - "PND_FeCl2(btd-d4)_Tdep.ipynb": jupyter notebook for the processing and plotting of temperature dependent PND data.

  - "PND_FeCl2btd-d4_riet.ipynb": jupyter notebook for the processing and plotting of Rietveld refinement PND data.

#### mag

  - "FeCl2btd-d4_seruzi_1p5K-5K_PND_ORNL_riet_mB1+_fit_rug_marks.dat": the rug marks representing the Bragg reflections from the magnetic Rietveld refinement.

  - "FeCl2btd-d4_seruzi_1p5K-5K_PND_ORNL_riet_mB1+_fit.dat": the data, fit and difference from the magnetic Rietveld refinement.

  - "FeCl2btd-d4_seruzi_1p5K-5K_PND_ORNL_riet_mB1+_fit.inp": the Topas academic input file for the magnetic Rietveld refinement.

  - "FeCl2btd-d4_seruzi_1p5K–5K_PND_ORNL.xye": powder neutron diffraction data collected at 1.5 K subtracted by data collected at 5 K.

#### nuc

  - "FeCl2(btd-d4)_seruzi_5K_2p41A_riet_rigid_Rx.inp": the Topas academic input file for the nuclear Rietveld refinement.

  - "FeCl2(btd-d4)_seruzi_5K_2p41A.dat": powder neutron diffraction data collected at 5 K.

  - "FeCl2btd-d4_PND_5K_seruzi_riet_rug_marks.dat": the rug marks representing the nuclear Bragg reflections from the nuclear Rietveld refinement.

  - "FeCl2btd-d4_PND_5K_seruzi_riet.dat": the data, fit and difference from the nuclear Rietveld refinement.

File: MPMS/NiCl2btd/NiCl2btd_squid_Rx.ipynb
```
# encoding=utf8  
%matplotlib notebook
import numpy as np
import matplotlib.pyplot as plt
import matplotlib 
import scipy.interpolate
import scipy.optimize
import sys
import math
import numpy.ma as ma
from mpl_toolkits.axes_grid1 import Divider, Size
#from ipywidgets import interact

def CW(T, C, th): #curie weiss fit
	return C/(T-th)
def CW_lam(T, C, th,lam): #curie weiss fit + constant offset
	return C/(T-th)+lam
def CW_lam_par(T, C, th,lam,C2): #curie weiss fit + constant offset + paramagnetism
	return C/(T-th)+lam+C2/T
```

```
def coth(x):
  return 1/np.tanh(x)
def raw_datafile_2_chi(data_file,molar_mass,mass,dia):
    head_len = 31 # lines in the header
    #data_file = "CsMnNCS3_ZFC_field_zocefa.rso.dat" # name of the data file
    data = np.genfromtxt(data_file,skip_header=head_len,delimiter=',') 
    data = data[np.argsort(data[:, 3])] # sort all data by temperature
    time = data[:,0] #in s
    fields = data[:,2] # in Oe
    T = data[:,3] # in K
    M = data[:,4] # in emu
    M_err = data[:,5] # in emu

    #molar_mass = 362.09#g mol-1
    #mass = 9.6 *1e-3 #mg
    #dia = 100*1e-6 # 1e-6 emu mol-1 #need to calculate
    field = fields[0] #Oersted
    
    chi = M/field * molar_mass / mass + dia
    chi_err = M_err/field * molar_mass / mass
    return T,chi,chi_err

def raw_datafile_2_chi_ZFC(data_file,molar_mass,mass,dia):
    head_len = 31 # lines in the header
    #data_file = "CsMnNCS3_ZFC_field_zocefa.rso.dat" # name of the data file
    data_ZFC = np.genfromtxt(data_file,skip_header=head_len,delimiter=',') 
    data_ZFC = data_ZFC[np.argsort(data_ZFC[:, 3])] # sort data by temperature
    time = data_ZFC[:,0] #in s
    fields_ZFC = data_ZFC[:,2] # in Oe
    T_ZFC = data_ZFC[:,3] # in K
    M_ZFC = data_ZFC[:,4] # in emu
    M_err_ZFC = data_ZFC[:,5] # in emu

    #molar_mass = 362.09#g mol-1
    #mass = 9.6 *1e-3 #mg
    #dia = 100*1e-6 # 1e-6 emu mol-1 #need to calculate
    field_ZFC = fields_ZFC[0] #Oersted
    
    chi_ZFC = M_ZFC/field_ZFC * molar_mass / mass + dia
    chi_err_ZFC = M_err_ZFC/field_ZFC * molar_mass / mass
    return T_ZFC,chi_ZFC,chi_err_ZFC
    
def raw_datafile_2_chi_FC(data_file,molar_mass,mass,dia):
    head_len = 31 # lines in the header
    #data_file = "CsMnNCS3_ZFC_field_zocefa.rso.dat" # name of the data file
    data_FC = np.genfromtxt(data_file,skip_header=head_len,delimiter=',') 
    data_FC = data_FC[np.argsort(data_FC[:, 3])] # sort data by temperature
    time_FC = data_FC[:,0] #in s
    fields_FC = data_FC[:,2] # in Oe
    T_FC = data_FC[:,3] # in K
    M_FC = data_FC[:,4] # in emu
    M_err_FC = data_FC[:,5] # in emu

    #molar_mass = 362.09#g mol-1
    #mass = 9.6 *1e-3 #mg
    #dia = 100*1e-6 # 1e-6 emu mol-1 #need to calculate
    field_FC = fields_FC[0] #Oersted

    chi_FC = M_FC/field_FC * molar_mass / mass + dia
    chi_err_FC = M_err_FC/field_FC * molar_mass / mass
    return T_FC,chi_FC,chi_err_FC

def raw_datafile_2_AC(data_file,molar_mass,mass):
    import numpy as np
    head_len = 28
    data = np.genfromtxt(data_file,skip_header=head_len,delimiter=',') 
    data = data[np.argsort(data[:, 3],kind='stable')] #sort by T
    data = data[np.argsort(data[:, 14],kind='stable')] #sort by freq

    T = data[:,3]
    T = T.round(decimals=1) # to make sure the Temperatures are identical at the same point
    amp = data[:,8] #|m| (emu)
    s_amp = data[:,9]
    phase = data[:,10] #phase of m (deg)
    s_phase = data[:,11]
    reg_fit = data[:,12] #regression fit
    field = 1000 #Oe
    driver = data[0,13] #driver amplitude (Oe)
    freq = data[:,14] #Hz
    freq_list = np.unique(freq)
    T_list = np.unique(T)
    m = data[:,4]/(driver) * molar_mass / mass #m' in emu Oe-1 mol-1
    s_m = data[:,5]/driver * molar_mass / mass #sigma m'in emu Oe-1 mol-1
    md = data[:,6]/driver * molar_mass / mass # m''in emu Oe-1 mol-1
    s_md = data[:,7]/driver * molar_mass / mass #sigma m''in emu Oe-1 mol-1
    return freq,freq_list,T,T_list,m,s_m,md,s_md

def raw_datafile_2_MH(data_file,molar_mass,mass,dia):
    head_len=31
    data = np.genfromtxt(data_file,skip_header=head_len,delimiter=',')

    Oe = 1e4 #unit conversion
    muB = 9.27401e-21 * 6.022140e23

    time = data[:,0] #in s
    field = data[:,2] # in Oe
    T = data[0,3] # in K
    M = data[:,4] # in emu
    M_err = data[:,5] # in emu
    
    H =  field / Oe   
    conv =  molar_mass / mass #* 1e-3 / muB
    M = M*conv
    BMM = M / muB
    return H,M,BMM

def raw_datafile_2_MH_Maxwell(data_file,molar_mass,mass,dia):
    head_len=34
    data = np.genfromtxt(data_file,skip_header=head_len,delimiter=',')

    Oe = 1e4 #unit conversion
    muB = 9.27401e-21 * 6.022140e23

    time = data[:,1] #in s
    field = data[:,3] # in Oe
    T = data[0,2] # in K
    M = data[:,16] # in emu
    M_err = data[:,17] # in emu
    
    H =  field / Oe   
    conv =  molar_mass / mass #* 1e-3 / muB
    M = M*conv
    BMM = M / muB
    return H,M,BMM

def raw_datafile_2_MH_Maxwell_err(data_file,molar_mass,mass,dia):
    head_len=34
    data = np.genfromtxt(data_file,skip_header=head_len,delimiter=',')

    Oe = 1e4 #unit conversion
    muB = 9.27401e-21 * 6.022140e23

    time = data[:,1] #in s
    field = data[:,3] # in Oe
    T = data[0,2] # in K
    M = data[:,16] # in emu
    M_err = data[:,17] # in emu
    
    H =  field / Oe   
    conv =  molar_mass / mass #* 1e-3 / muB
    M_err = M_err*conv
    BMM_err = M_err / muB
    return H,M_err,BMM_err


def datafile_2_MH(data_file):
    head_len=4
    data = np.genfromtxt(data_file,skip_header=head_len)
    Oe = 1e4
    H =  np.array(data[:,0]) / Oe   

    fh = open(data_file,'r')
    param = np.zeros(head_len)
    for i,line in enumerate(fh):
    	if i is head_len: break
    	param[i]= line
    fh.close()

    molar_mass = param [0] #g mol-1
    mass = param [1]*1e-3 #mg
    dia = param [2]*1e-6 # 1e-6 emu mol-1
    T =  param[3] #K
    muB = 9.27401e-21 * 6.022140e23

    conv =  molar_mass / mass #* 1e-3 / muB
    M = data[:,1]*conv
    BMM = M / muB
    return H,M,BMM

def B_s(S,y): #Brillouin function, diff. to Johnston
    return (2.0*S+1.0)/(2.0*S)*coth((2.0*S+1.0)/(2.0*S)*y)-coth(y/(2.0*S))/(2.0*S)
#y = g_J * muB * J * B  /kT

def lang(y): #Langevin
    return coth(y)-1/y


def mu_lin(T,S,lam,g,y):
    k_b = 1.3806488e-23
    mu_b = 9.27400e-24 #SI value
    return k_b*T*y/(g*mu_b *S*lam)

def mu0_det(y,T,S,lam,g,Ms):    
    k_b = 1.3806488e-23
    mu_b = 9.27400e-24 #SI value
    return (B_s(S,y)*Ms-mu_lin(T,S,lam,g,y))**2

def mu0(S,ts):
    out = np.zeros_like(ts)
    i=0
    for t in ts:
        out[i] = scipy.optimize.minimize_scalar(mu0_det,args=(S,t), tol=None, options=None).get('x') #    method='bounded',bounds=(0,1)
        i=i+1
    return out

def brillouin_T(Ts,S,lam,g,Ms): #brillouin function of moment as a function of T
    #S = spin
    #lam = molecular field
    #g = g-value
    #Ms = saturation moment
    k_b = 1.3806488e-23
    mu_b = 9.27400e-24 #SI value
    y = np.zeros_like(Ts)
    M_out = np.zeros_like(Ts)
    test = np.zeros_like(Ts)  
    test2 = np.zeros_like(Ts)      
    i=0
    for t in Ts:
        fit = scipy.optimize.minimize(mu0_det,args=(t,S,lam,g,Ms), #method='bounded',bounds=(0,1),
     tol=None, x0=(1000))
        y[i] =fit.get('x') #determine y
        M_out[i] = B_s(S,y[i])*Ms
       # test[i] = (k_b*t*y[i])/(g*mu_b*S*lam)
       # test2[i]  =mu0_det(t,S,lam,g,Ms,y[i])#k_b * t * y[i]/(g*mu_b*S*lam)
        i=i+1       
    return M_out
#def brillouin_T(Ts,S,lam,g,Ms):
```

```
def set_size(w,h, ax=None):
    """ w, h: width, height in inches """
    if not ax: ax=plt.gca()
    l = ax.figure.subplotpars.left
    r = ax.figure.subplotpars.right
    t = ax.figure.subplotpars.top
    b = ax.figure.subplotpars.bottom
    figw = float(w)/(r-l)
    figh = float(h)/(t-b)
    ax.figure.set_size_inches(figw, figh)
```

```
#Diamagnetic Contributions

#Sample
molar_mass = 269.77#g mol-1 #####
mass = 8.63 *1e-3 #g ####
sample_dia = 101.2*1e-6 # emu mol-1 

#Eicosane
eicosane_molar_mass = 282.55 #g mol-1 ####
eicosane_mass = 9.22 *1e-3 #mg ####
eicosane_molar_dia = 243.06*1e-6 # 1e-6 emu mol-1 

#Diamagnetic contribution of eicosane per mole of sample
eicosane_dia = (((eicosane_mass)/eicosane_molar_mass)*eicosane_molar_dia)/(mass/molar_mass)

print(eicosane_dia*1e6)

dia = sample_dia + eicosane_dia # 1e-6 emu mol-1
```

247.93164345813548

```
fig = plt.figure(1, figsize=(2.6, 2.6))
h = [Size.Fixed(0.5), Size.Fixed(2)]
v = [Size.Fixed(0.5), Size.Fixed(2)]

divider = Divider(fig, (0, 0, 1, 1), h, v, aspect=False)
ax1 = fig.add_axes(divider.get_position(),axes_locator=divider.new_locator(nx=1, ny=1))
plt.rcParams['axes.labelsize'] = 9
plt.rcParams['legend.fontsize'] = 7
ax1.tick_params(axis='both', labelsize=8, direction="in")

T_FC,chi_FC,chi_err_FC=raw_datafile_2_chi_FC("NiCl2btd-d4_2-300K_FC.rso.dat",molar_mass,mass,dia)
#plt.scatter(T_FC,chi_FC,label='FC', marker="o", edgecolor="black", facecolor='none', s=10)
plt.plot(T_FC,chi_FC,label='FC', color="black", linewidth=2,)

T_ZFC,chi_ZFC,chi_err_ZFC=raw_datafile_2_chi("NiCl2btd-d4_2-300K_ZFC.rso.dat",molar_mass,mass,dia)
#plt.scatter(T_ZFC,chi_ZFC,label='ZFC', marker="s", edgecolor="blue", facecolor='none', s=10)
plt.plot(T_ZFC,chi_ZFC,label='ZFC', color="royalblue", linewidth=2,)

plt.legend(shadow=False, loc=1,frameon=False)
plt.xlabel('$T\\,$(K)')
plt.ylabel('$\\chi$ (emu mol$^{-1}$)')
plt.ylim(-2.3,5.75)

plt.show()
```

```
fig = plt.figure(3, figsize=(2.6, 2.6))
h = [Size.Fixed(0.5), Size.Fixed(2)]
v = [Size.Fixed(0.5), Size.Fixed(2)]

divider = Divider(fig, (0, 0, 1, 1), h, v, aspect=False)
ax1 = fig.add_axes(divider.get_position(),axes_locator=divider.new_locator(nx=1, ny=1))
plt.rcParams['axes.labelsize'] = 9
plt.rcParams['legend.fontsize'] = 7
ax1.tick_params(axis='both', labelsize=8, direction="in")

T_ZFC,chi_ZFC,chi_err_ZFC=raw_datafile_2_chi_ZFC("NiCl2btd-d4_2-300K_ZFC.rso.dat",molar_mass,mass,dia)
plt.plot(T_ZFC,chi_ZFC*T_ZFC, c="royalblue", label='$\\chi T$ ZFC')

T_FC,chi_FC,chi_err_FC=raw_datafile_2_chi_FC("NiCl2btd-d4_2-300K_FC.rso.dat",molar_mass,mass,dia)
#plt.scatter(T_FC,chi_FC*T_FC,marker="s", c="white", edgecolor="black", s=30,label='$\\chi T$ FC')

#T,chi,chi_err=raw_datafile_2_chi("ZFC_CrpymCl2_cam_sample_100Oe.rso.dat",molar_mass,mass,dia)
#plt.scatter(T,chi*T,color='teal',facecolor='',label='$\\chi T$ ZFC Cr(pym)Cl$_2$')
#plt.xlim(0,300)
plt.ylim(0,2.5)
plt.axhline(1,0,1, label="S=1 spin-only", color='k', lw=1, ls='dashed')
#plt.hlines(2.25,0,300, label="Cr(III) + pym$^\u2022$$^–$ Weak AFM")
#plt.hlines(1,0,300, label="Cr(III) + pym$^\u2022$$^–$ Strong AFM", color='red')

plt.legend(shadow=False, loc=1,frameon=False)
plt.xlabel('$T\\,$(K)')
plt.ylabel('$\\chi T$ (emu K mol$^{-1}$)')
#plt.tight_layout()
#plt.savefig('CsCoSCN3_chiT.pdf')
#plt.xlim(0,30)
#plt.savefig('Cr(pym)Cl$_2$_chiT.png',dpi=750)
#plt.savefig('NiCl2btd-d4_tefeyo_chiT.pdf', bbox_inches='tight', transparent=True)
plt.show()
```

```
#Curie Weiss fitting 
T,chi,chi_err=raw_datafile_2_chi("NiCl2btd-d4_2-300K_ZFC.rso.dat",molar_mass,mass,dia)
start = np.argmax(T>150) #this number here determines where the CW fit starts
print (start,T[start])

p0 = (3,-60)

popt, pcov = scipy.optimize.curve_fit(CW, T[start:], chi[start:],sigma=chi_err[start:],p0=p0)
print (popt)
print (pcov)
print ('C', (popt[0]),'(',pcov[0,0]**0.5,')')
print ('BM', (popt[0]*8)**0.5,'(',(8*pcov[0,0]**0.5)**0.5,')')
print ('Weiss T', (popt[1]),'(',pcov[1,1]**0.5,')')

J=1
mu_0 = 1.256637062*1e-6
mu_b = 9.274010*1e-21
k_b = 1.38064852*1e-16
N_a = 6.0221409*1e+23
C=popt[0]

g = np.sqrt( C*(3*k_b)/(N_a*mu_b*mu_b*J*(J+1)))
g_err = g*0.5*(pcov[0,0]**0.5)/C
print("g",g,'(',g_err,')')
#1/chi plot
fig = plt.figure(4, figsize=(2.6, 2.6))
h = [Size.Fixed(0.5), Size.Fixed(2)]
v = [Size.Fixed(0.5), Size.Fixed(2)]

divider = Divider(fig, (0, 0, 1, 1), h, v, aspect=False)
ax1 = fig.add_axes(divider.get_position(),axes_locator=divider.new_locator(nx=1, ny=1))
plt.rcParams['axes.labelsize'] = 9
plt.rcParams['legend.fontsize'] = 7
ax1.tick_params(axis='both', labelsize=8, direction="in")

T_range = np.arange(0.01,300,0.01)

m, c = np.polyfit(T, 1/CW(T,*popt), 1)

x=np.arange(-60,305,5)

plt.plot(T, 1/CW(T,*popt), color='royalblue', label='Curie-Weiss fit')


plt.scatter(T,1.0/(chi),label='NiCl$_2$(btd)', marker="o", edgecolor="black", facecolor='none', s=20)
#plt.plot(T,1/CW(T,*popt),color='tomato',label='Curie-Weiss fit')

#plt.xlim(-55,300)#plt.xlim(0,300)
#plt.ylim(0,125)#plt.xlim(0,300)

plt.legend(shadow=False, loc=2,frameon=False)
plt.xlabel('$T\\,$(K)')
plt.ylabel('1/$\\chi$ (mol emu$^{-1}$)')
#plt.tight_layout()
#plt.savefig('Curie-Weiss_fit_ZFC_Cr(pym)Cl$_2$.pdf')
#plt.xlim(0,30)
#plt.savefig('Cr(pym)Cl$_2$_Curie-Weiss_fit_ZFC.png',dpi=750)
#plt.savefig('CW-NiCl2btd-d4_tefeyo.pdf', bbox_inches='tight', transparent=True)

plt.show()

print(*popt)
```

77 150.3099
[ 1.41132457 18.40238404]
[[ 1.63724807e-05 -2.01870930e-03]
 [-2.01870930e-03  2.59909282e-01]]
C 1.411324574847544 ( 0.0040462922185285225 )
BM 3.3601483001171766 ( 0.17991758598933064 )
Weiss T 18.402384035028756 ( 0.5098129871361999 )
g 2.3755142019453404 ( 0.0034053203641599404 )

1.411324574847544 18.402384035028756

```
fig = plt.figure(21, figsize=(2.7, 2.6))
h = [Size.Fixed(0.6), Size.Fixed(2)]
v = [Size.Fixed(0.5), Size.Fixed(2)]

divider = Divider(fig, (0, 0, 1, 1), h, v, aspect=False)
ax1 = fig.add_axes(divider.get_position(),axes_locator=divider.new_locator(nx=1, ny=1))
plt.rcParams['axes.labelsize'] = 9
plt.rcParams['legend.fontsize'] = 7
ax1.tick_params(axis='both', labelsize=8, direction="in")

T_range = np.arange(0.01,300,0.01)
plt.plot(T[1:],(chi[1:]-chi[:-1])/(T[1:]-T[:-1]),color='royalblue',label='NiCl$_2$(btd)')
plt.xlim(1,37)
plt.ylim(-1.7,2.2)


dXdT=(chi[1:]-chi[:-1])/(T[1:]-T[:-1])
Td=T[1:]
start = np.argmax(Td>17)
finish = np.argmax(Td>17.9)
print(dXdT[start:finish], Td[start:finish])
f = scipy.interpolate.interp1d(dXdT[start:finish], Td[start:finish])

print("TN",f(0))

f_err = scipy.interpolate.interp1d(dXdT[start:finish], chi_err[start:finish])
print("TN_err",f_err(0))

plt.legend(shadow=False, loc=1,frameon=False)
plt.xlabel('$T\\,$(K)')
plt.ylabel('$d \\chi /dT$ (emu K$^{-1}$ mol$^{-1}$)')

plt.show()
#plt.savefig('dchidT-NiCl2btd-d4_tefeyo.pdf', bbox_inches='tight', transparent=True)
```

[ 1.97051485 -0.90442443] [17.00255 17.50159]
TN 17.344597478564687
TN_err 0.0011415329035979473

```
#Diamagnetic Contributions

#Sample
molar_mass = 269.77#g mol-1 #####
mass_Cav = 22.1 *1e-3 #g ####
sample_dia_Cav = 101.2*1e-6 # emu mol-1 

#Eicosane
cling_molar_mass = 32 #g mol-1 ####
cling_mass = 4.8 *1e-3 #mg ####
cling_molar_dia = 17.86*1e-6 # 1e-6 emu mol-1 

#Diamagnetic contribution of eicosane per mole of sample
cling_dia = (((cling_mass)/cling_molar_mass)*cling_molar_dia)/(mass_Cav/molar_mass)

dia_Cav = sample_dia_Cav + cling_dia # 1e-6 emu mol-1
```

```
fig = plt.figure(5, figsize=(2.6, 2.6))
h = [Size.Fixed(0.5), Size.Fixed(2)]
v = [Size.Fixed(0.5), Size.Fixed(2)]

divider = Divider(fig, (0, 0, 1, 1), h, v, aspect=False)
ax1 = fig.add_axes(divider.get_position(),axes_locator=divider.new_locator(nx=1, ny=1))
plt.rcParams['axes.labelsize'] = 9
plt.rcParams['legend.fontsize'] = 7
ax1.tick_params(axis='both', labelsize=8, direction="in")
cmap = plt.get_cmap('Blues')

H2K,M2K,BMM2K = raw_datafile_2_MH_Maxwell("NiCl2btd_MvH_1p8K_14T.dat",molar_mass,mass_Cav,dia_Cav)
H3K,M3K,BMM3K = raw_datafile_2_MH_Maxwell("NiCl2btd_MvH_3K_14T.dat",molar_mass,mass_Cav,dia_Cav)
H4K,M4K,BMM4K = raw_datafile_2_MH_Maxwell("NiCl2btd_MvH_4K_14T.dat",molar_mass,mass_Cav,dia_Cav)
H8K,M8K,BMM8K = raw_datafile_2_MH_Maxwell("NiCl2btd_MvH_8K_14T.dat",molar_mass,mass_Cav,dia_Cav)
H16K,M16K,BMM16K = raw_datafile_2_MH_Maxwell("NiCl2btd_MvH_16K_14T.dat",molar_mass,mass_Cav,dia_Cav)
H32K,M32K,BMM32K = raw_datafile_2_MH_Maxwell("NiCl2btd_MvH_32K_14T.dat",molar_mass,mass_Cav,dia_Cav)

plt.axvline(0,0,1,  color='k', lw=0.8)
plt.axhline(0,0,1,  color='k', lw=0.8)

color=cmap(1/6)

H2K,M2K_err,BMM2K_err = raw_datafile_2_MH_Maxwell_err("NiCl2btd_MvH_1p8K_14T.dat",molar_mass,mass_Cav,dia_Cav)


arg = np.isclose(H2K,[0],atol=1e-5)

print(len(H2K))
print('Mrem',BMM2K[2840],BMM2K_err[2840])
print("Hc",H2K[2937],H2K[2937]-H2K[2938])

ax1.plot(H32K,BMM32K,color=cmap(1/6),label='32 K')
ax1.plot(H16K,BMM16K,color=cmap(2/6),label='16 K')
ax1.plot(H8K,BMM8K,color=cmap(3/6),label='8 K')
ax1.plot(H4K,BMM4K,color=cmap(4/6),label='4 K')
ax1.plot(H3K,BMM3K,color=cmap(5/6),label='3 K')
ax1.plot(H2K,BMM2K,color=cmap(6/6),label='1.8 K')


ax1.legend(frameon=False,loc=2)
ax1.set_xlabel('$\\mu_0H$ (T)')
ax1.set_ylabel('$M$ ($\\mu_B$ per Ni)')

ax1.set_xlim(-3.4,3.4)
ax1.set_ylim(-0.35,0.35)
ax1.set_xticks([-3,-2,-1,0,1,2,3])

ax1.annotate("$M_r$", (0.5,0.63), xytext=(0.35,0.7), xycoords='axes fraction', arrowprops=dict(facecolor='k',arrowstyle="-|>", connectionstyle="arc3"),fontsize=8)
ax1.annotate("$H_C$", (0.345,0.495), xytext=(0.15,0.43), xycoords='axes fraction', arrowprops=dict(facecolor='k',arrowstyle="-|>", connectionstyle="arc3"),fontsize=8)


#plt.savefig('MH_zoom_NiCl2btd-d4_tefeyo.pdf', bbox_inches='tight', transparent=True)
#plt.savefig('MH_NiCl2btd-d4_tefeyo.pdf', bbox_inches='tight', transparent=True)
plt.show()
```

7048
Mrem 0.08757107698589414 2.7548223941082957e-05
Hc -0.991781396484375 0.010229199218744989

```
fig = plt.figure(6, figsize=(2.7, 2.6))
h = [Size.Fixed(0.6), Size.Fixed(2)]
v = [Size.Fixed(0.5), Size.Fixed(2)]

divider = Divider(fig, (0, 0, 1, 1), h, v, aspect=False)
ax1 = fig.add_axes(divider.get_position(),axes_locator=divider.new_locator(nx=1, ny=1))
plt.rcParams['axes.labelsize'] = 9
plt.rcParams['legend.fontsize'] = 7
ax1.tick_params(axis='both', labelsize=8, direction="in")
cmap = plt.get_cmap('Blues')

H2K,M2K,BMM2K = raw_datafile_2_MH_Maxwell("NiCl2btd_MvH_1p8K_14T.dat",molar_mass,mass_Cav,dia_Cav)
H3K,M3K,BMM3K = raw_datafile_2_MH_Maxwell("NiCl2btd_MvH_3K_14T.dat",molar_mass,mass_Cav,dia_Cav)
H4K,M4K,BMM4K = raw_datafile_2_MH_Maxwell("NiCl2btd_MvH_4K_14T.dat",molar_mass,mass_Cav,dia_Cav)
H8K,M8K,BMM8K = raw_datafile_2_MH_Maxwell("NiCl2btd_MvH_8K_14T.dat",molar_mass,mass_Cav,dia_Cav)
H16K,M16K,BMM16K = raw_datafile_2_MH_Maxwell("NiCl2btd_MvH_16K_14T.dat",molar_mass,mass_Cav,dia_Cav)
H32K,M32K,BMM32K = raw_datafile_2_MH_Maxwell("NiCl2btd_MvH_32K_14T.dat",molar_mass,mass_Cav,dia_Cav)


plt.axvline(0,0,1,  color='k', lw=0.8)
plt.axhline(0,0,1,  color='k', lw=0.8)

color=cmap(1/6)

ax1.plot(H32K,BMM32K,color=cmap(1/6),label='32 K')
ax1.plot(H16K,BMM16K,color=cmap(2/6),label='16 K')
ax1.plot(H8K,BMM8K,color=cmap(3/6),label='8 K')
ax1.plot(H4K,BMM4K,color=cmap(4/6),label='4 K')
ax1.plot(H3K,BMM3K,color=cmap(5/6),label='3 K')
ax1.plot(H2K,BMM2K,color=cmap(6/6),label='1.8 K')

ax1.legend(frameon=False,loc=2)
ax1.set_xlabel('$\\mu_0H$ (T)')
ax1.set_ylabel('$M$ ($\\mu_B$ per Ni)')

#plt.savefig('MH_zoom_NiCl2btd-d4_tefeyo.pdf', bbox_inches='tight', transparent=True)
#plt.savefig('MH_NiCl2btd-d4_tefeyo.pdf', bbox_inches='tight', transparent=True)
plt.show()
```

```
fig = plt.figure(7, figsize=(2.7, 2.6))
h = [Size.Fixed(0.6), Size.Fixed(2)]
v = [Size.Fixed(0.5), Size.Fixed(2)]

divider = Divider(fig, (0, 0, 1, 1), h, v, aspect=False)
ax1 = fig.add_axes(divider.get_position(),axes_locator=divider.new_locator(nx=1, ny=1))
plt.rcParams['axes.labelsize'] = 9
plt.rcParams['legend.fontsize'] = 7
ax1.tick_params(axis='both', labelsize=8, direction="in")
cmap = plt.get_cmap('Blues')

H2K,M2K,BMM2K = raw_datafile_2_MH_Maxwell("NiCl2btd_MvH_1p8K_14T.dat",molar_mass,mass_Cav,dia_Cav)
H3K,M3K,BMM3K = raw_datafile_2_MH_Maxwell("NiCl2btd_MvH_3K_14T.dat",molar_mass,mass_Cav,dia_Cav)
H4K,M4K,BMM4K = raw_datafile_2_MH_Maxwell("NiCl2btd_MvH_4K_14T.dat",molar_mass,mass_Cav,dia_Cav)
H8K,M8K,BMM8K = raw_datafile_2_MH_Maxwell("NiCl2btd_MvH_8K_14T.dat",molar_mass,mass_Cav,dia_Cav)
H16K,M16K,BMM16K = raw_datafile_2_MH_Maxwell("NiCl2btd_MvH_16K_14T.dat",molar_mass,mass_Cav,dia_Cav)
H32K,M32K,BMM32K = raw_datafile_2_MH_Maxwell("NiCl2btd_MvH_32K_14T.dat",molar_mass,mass_Cav,dia_Cav)

color=cmap(1/6)

dM2K = M2K[1:]-M2K[:-1]
dH2K = H2K[1:]-H2K[:-1]

dM2K=ma.masked_where(dH2K==0,dM2K)
dH2K=ma.masked_where(dH2K==0,dH2K)


ax1.plot(H2K[:-1],1e-2*dM2K/dH2K,color='royalblue',label='1.8 K', lw=0.1)
#ax1.scatter(H2K[:-1],dM2K/dH2K,color=cmap(6/6),label='1.8 K', s=4)

ax1.text(-13.5, 8.5,"$\\times 10^{-2}$",fontsize=7)

ax1.legend(frameon=False,loc=1)
ax1.set_xlabel('$\\mu_0H$ (T)')
ax1.set_ylabel('$\\frac{dM}{dH}$ (emu mol$^{-1}$)')
#plt.tight_layout()
#plt.savefig('MH_CsMnNCS3.pdf')
#plt.savefig('MH_CsMnNCS3.png')
ax1.set_xlim(-14,14)
ax1.set_ylim(3.1,8.9)
#plt.savefig('dMdH_zoom_NiCl2btd-d4_tefeyo.pdf', bbox_inches='tight', transparent=True)
#plt.savefig('dMdH_NiCl2btd-d4_tefeyo.pdf', bbox_inches='tight', transparent=True)
plt.show()
```

```
fig = plt.figure(8, figsize=(2.7, 2.6))
h = [Size.Fixed(0.6), Size.Fixed(2)]
v = [Size.Fixed(0.5), Size.Fixed(2)]

divider = Divider(fig, (0, 0, 1, 1), h, v, aspect=False)
ax1 = fig.add_axes(divider.get_position(),axes_locator=divider.new_locator(nx=1, ny=1))
plt.rcParams['axes.labelsize'] = 9
plt.rcParams['legend.fontsize'] = 7
ax1.tick_params(axis='both', labelsize=8, direction="in")
cmap = plt.get_cmap('Blues')

H2K,M2K,BMM2K = raw_datafile_2_MH_Maxwell("NiCl2btd_MvH_1p8K_14T.dat",molar_mass,mass_Cav,dia_Cav)
H3K,M3K,BMM3K = raw_datafile_2_MH_Maxwell("NiCl2btd_MvH_3K_14T.dat",molar_mass,mass_Cav,dia_Cav)
H4K,M4K,BMM4K = raw_datafile_2_MH_Maxwell("NiCl2btd_MvH_4K_14T.dat",molar_mass,mass_Cav,dia_Cav)
H8K,M8K,BMM8K = raw_datafile_2_MH_Maxwell("NiCl2btd_MvH_8K_14T.dat",molar_mass,mass_Cav,dia_Cav)
H16K,M16K,BMM16K = raw_datafile_2_MH_Maxwell("NiCl2btd_MvH_16K_14T.dat",molar_mass,mass_Cav,dia_Cav)
H32K,M32K,BMM32K = raw_datafile_2_MH_Maxwell("NiCl2btd_MvH_32K_14T.dat",molar_mass,mass_Cav,dia_Cav)

color=cmap(1/6)

dM2K = M2K[1:]-M2K[:-1]
dH2K = H2K[1:]-H2K[:-1]

dM2K=ma.masked_where(dH2K==0,dM2K)
dH2K=ma.masked_where(dH2K==0,dH2K)

ax1.plot(H2K[:-1],1e-2*dM2K/dH2K,color='royalblue',label='1.8 K', lw=0.1)


ax1.text(5.9, 6.7,"$\\times 10^{-2}$",fontsize=7)

ax1.legend(frameon=False,loc=4)
ax1.set_xlabel('$\\mu_0H$ (T)')
ax1.set_ylabel('$\\frac{dM}{dH}$ (emu mol$^{-1}$)')

ax1.set_xlim(5.8,10.2)
ax1.set_ylim(4.1,6.9)
#plt.savefig('dMdH_zoom_NiCl2btd-d4_tefeyo.pdf', bbox_inches='tight', transparent=True)
#plt.savefig('dMdH_NiCl2btd-d4_tefeyo.pdf', bbox_inches='tight', transparent=True)
plt.show()
```

```
fig = plt.figure(9, figsize=(2.7, 2.6))
h = [Size.Fixed(0.6), Size.Fixed(2)]
v = [Size.Fixed(0.5), Size.Fixed(2)]

divider = Divider(fig, (0, 0, 1, 1), h, v, aspect=False)
ax1 = fig.add_axes(divider.get_position(),axes_locator=divider.new_locator(nx=1, ny=1))
plt.rcParams['axes.labelsize'] = 9
plt.rcParams['legend.fontsize'] = 7
ax1.tick_params(axis='both', labelsize=8, direction="in")
cmap = plt.get_cmap('Blues')

H2K,M2K,BMM2K = raw_datafile_2_MH_Maxwell("NiCl2btd_MvH_1p8K_14T.dat",molar_mass,mass_Cav,dia_Cav)
H3K,M3K,BMM3K = raw_datafile_2_MH_Maxwell("NiCl2btd_MvH_3K_14T.dat",molar_mass,mass_Cav,dia_Cav)
H4K,M4K,BMM4K = raw_datafile_2_MH_Maxwell("NiCl2btd_MvH_4K_14T.dat",molar_mass,mass_Cav,dia_Cav)
H8K,M8K,BMM8K = raw_datafile_2_MH_Maxwell("NiCl2btd_MvH_8K_14T.dat",molar_mass,mass_Cav,dia_Cav)
H16K,M16K,BMM16K = raw_datafile_2_MH_Maxwell("NiCl2btd_MvH_16K_14T.dat",molar_mass,mass_Cav,dia_Cav)
H32K,M32K,BMM32K = raw_datafile_2_MH_Maxwell("NiCl2btd_MvH_32K_14T.dat",molar_mass,mass_Cav,dia_Cav)

color=cmap(1/6)

dM3K = M3K[1:]-M3K[:-1]
dH3K = H3K[1:]-H3K[:-1]

dM3K=ma.masked_where(dH3K==0,dM3K)
dH3K=ma.masked_where(dH3K==0,dH3K)
finish=1450

ax1.plot(H3K[:finish],1e-2*dM3K[:finish]/dH3K[:finish],color='royalblue',label='3 K', lw=0.1)
#ax1.scatter(H2K[:-1],dM2K/dH2K,color=cmap(6/6),label='1.8 K', s=4)

ax1.text(0.1, 7.1,"$\\times 10^{-2}$",fontsize=7)

ax1.legend(frameon=False,loc=1)
ax1.set_xlabel('$\\mu_0H$ (T)')
ax1.set_ylabel('$\\frac{dM}{dH}$ (emu mol$^{-1}$)')
ax1.set_xlim(0,14)
ax1.set_ylim(4.1,7.3)
#plt.savefig('dMdH_zoom_NiCl2btd-d4_tefeyo.pdf', bbox_inches='tight', transparent=True)
#plt.savefig('dMdH_NiCl2btd-d4_tefeyo_3K.pdf', bbox_inches='tight', transparent=True)
plt.show()
```

```
fig = plt.figure(10, figsize=(2.7, 2.6))
h = [Size.Fixed(0.6), Size.Fixed(2)]
v = [Size.Fixed(0.5), Size.Fixed(2)]

divider = Divider(fig, (0, 0, 1, 1), h, v, aspect=False)
ax1 = fig.add_axes(divider.get_position(),axes_locator=divider.new_locator(nx=1, ny=1))
plt.rcParams['axes.labelsize'] = 9
plt.rcParams['legend.fontsize'] = 7
ax1.tick_params(axis='both', labelsize=8, direction="in")
cmap = plt.get_cmap('Blues')

H2K,M2K,BMM2K = raw_datafile_2_MH_Maxwell("NiCl2btd_MvH_1p8K_14T.dat",molar_mass,mass_Cav,dia_Cav)
H3K,M3K,BMM3K = raw_datafile_2_MH_Maxwell("NiCl2btd_MvH_3K_14T.dat",molar_mass,mass_Cav,dia_Cav)
H4K,M4K,BMM4K = raw_datafile_2_MH_Maxwell("NiCl2btd_MvH_4K_14T.dat",molar_mass,mass_Cav,dia_Cav)
H8K,M8K,BMM8K = raw_datafile_2_MH_Maxwell("NiCl2btd_MvH_8K_14T.dat",molar_mass,mass_Cav,dia_Cav)
H16K,M16K,BMM16K = raw_datafile_2_MH_Maxwell("NiCl2btd_MvH_16K_14T.dat",molar_mass,mass_Cav,dia_Cav)
H32K,M32K,BMM32K = raw_datafile_2_MH_Maxwell("NiCl2btd_MvH_32K_14T.dat",molar_mass,mass_Cav,dia_Cav)

color=cmap(1/6)

dM2K = M2K[1:]-M2K[:-1]
dH2K = H2K[1:]-H2K[:-1]

dM2K=ma.masked_where(dH2K==0,dM2K)
dH2K=ma.masked_where(dH2K==0,dH2K)
finish=1450


ax1.plot(H2K[:finish],1e-2*dM2K[:finish]/dH2K[:finish],color='royalblue',label='1.8 K', lw=0.1)
ax1.text(0.1, 7.1,"$\\times 10^{-2}$",fontsize=7)

ax1.legend(frameon=False,loc=1)
ax1.set_xlabel('$\\mu_0H$ (T)')
ax1.set_ylabel('$\\frac{dM}{dH}$ (emu mol$^{-1}$)')
ax1.set_xlim(0,14)
ax1.set_ylim(4.1,7.3)
#plt.savefig('dMdH_zoom_NiCl2btd-d4_tefeyo.pdf', bbox_inches='tight', transparent=True)
#plt.savefig('dMdH_NiCl2btd-d4_tefeyo_1p8K.pdf', bbox_inches='tight', transparent=True)
plt.show()
```

```
fig = plt.figure(11, figsize=(5.35,2.8))
h = [Size.Fixed(0.5), Size.Fixed(4.7)]
v = [Size.Fixed(0.5), Size.Fixed(2)]

divider = Divider(fig, (0, 0, 1, 1), h, v, aspect=False)
ax1 = fig.add_axes(divider.get_position(),axes_locator=divider.new_locator(nx=1, ny=1))
plt.rcParams['axes.labelsize'] = 9
plt.rcParams['legend.fontsize'] = 7
ax1.tick_params(axis='both', labelsize=8, direction="in")
cmap = plt.get_cmap('Blues')

H2K,M2K,BMM2K = raw_datafile_2_MH_Maxwell("NiCl2btd_MvH_1p8K_14T.dat",molar_mass,mass_Cav,dia_Cav)
H3K,M3K,BMM3K = raw_datafile_2_MH_Maxwell("NiCl2btd_MvH_3K_14T.dat",molar_mass,mass_Cav,dia_Cav)
H4K,M4K,BMM4K = raw_datafile_2_MH_Maxwell("NiCl2btd_MvH_4K_14T.dat",molar_mass,mass_Cav,dia_Cav)
H8K,M8K,BMM8K = raw_datafile_2_MH_Maxwell("NiCl2btd_MvH_8K_14T.dat",molar_mass,mass_Cav,dia_Cav)
H16K,M16K,BMM16K = raw_datafile_2_MH_Maxwell("NiCl2btd_MvH_16K_14T.dat",molar_mass,mass_Cav,dia_Cav)
H32K,M32K,BMM32K = raw_datafile_2_MH_Maxwell("NiCl2btd_MvH_32K_14T.dat",molar_mass,mass_Cav,dia_Cav)

color=cmap(1/6)

dM3K = M3K[1:]-M3K[:-1]
dH3K = H3K[1:]-H3K[:-1]

dM3K=ma.masked_where(dH3K==0,dM3K)
dH3K=ma.masked_where(dH3K==0,dH3K)
finish=1450

ax1.plot(H3K[:finish],BMM3K[:finish],color='royalblue',label='Initial sweep \n$0\\rightarrow 14$ T\n3 K')
plt.axvline(8.17,zorder=0,c="k", ls="--",lw=0.5)
ax1.annotate("$H_{c2}$", (0.58,0.92), xytext=None, xycoords='axes fraction', arrowprops=None,fontsize=8)

ax1.legend(frameon=False,loc=7)
ax1.set_xlabel('$\\mu_0H$ (T)')
ax1.set_ylabel('$M$ (emu mol$^{-1}$)')
#plt.savefig('MH_NiCl2btd-d4_tefeyo_3K_phase_diagram.pdf',bbox_inches='tight', transparent=True)
#plt.savefig('dMdH_NiCl2btd-d4_tefeyo_3K.pdf', bbox_inches='tight', transparent=True)
plt.show()
```

```

```
